Repository: ninjha252/Nematic-Liquid-Crystals

# Nematic-Liquid-Crystals
This experimental study explored the (Electrical) Freedericksz Transition observed in Liquid Crystals.

File: Birefringence_Measurement/bcomp.csv
,,,,,,,,
Temperature (C),Theta_1 (deg),Theta_2  (deg),2i = sum of theta (deg),Phase Diff (nm),Birefringence (n),,Theta_1 (deg),Rotated towards red
30,22.2,22.6,44.8,1412.1,0.2544324324,,Theta_2  (deg),Rotated towards black
32,22.1,22.4,44.5,1393.5,0.2510810811,,Cell Thickness,5.55 um
33,22,22.35,44.35,1387.3,0.249963964,,,
34,21.6,21.85,43.45,1326.3,0.238972973,,,
35,21.35,21.7,43.05,1302.2,0.2346306306,,,
36,21.1,21.5,42.6,1278.4,0.2303423423,,,
37,20.85,21.35,42.2,1254.8,0.2260900901,,,
38,20.55,20.95,41.5,1213.9,0.2187207207,,,
39,20.3,20.6,40.9,1179.4,0.2125045045,,,
40,19.65,20,39.65,1106.3,0.1993333333,,,
40.5,18.95,19.35,38.3,1035.55,0.1865855856,,,
40.6,18.8,19,37.8,1008.9,0.1817837838,,,

File: Birefringence_Measurement/kcomp.csv
,,,,,,,,,
Temperature (C),Theta_1 (deg),Theta_2  (deg),2i = sum of theta (deg),10000 f (2i),Phase Diff (nm),Birefringence (n),,Theta_1 (deg),Rotated towards red
30,8.15,8.85,17,219.5,1523.33,0.2744738739,,Theta_2  (deg),Rotated towards black
32,8.1,8.85,16.95,219.5,1523.33,0.2744738739,,Cell Thickness,5.55 um
34,8.05,8.75,16.8,214.4,1487.936,0.2680965766,,,
35,7.85,8.6,16.45,204.3,1417.842,0.255467027,,,
36,7.75,8.55,16.3,201.8,1400.492,0.2523409009,,,
37,7.65,8.45,16.1,196.9,1366.486,0.2462136937,,,
38,7.6,8.3,15.9,192.05,1332.827,0.240149009,,,
39,7.55,8.25,15.8,189.6,1315.824,0.2370854054,,,
40,7.45,8.15,15.6,184.9,1283.206,0.2312082883,,,
40.5,7.35,8.1,15.45,180.2,1250.588,0.2253311712,,,
41,7.25,8,15.25,175.6,1218.664,0.2195790991,,,
41.5,7.15,7.9,15.05,171,1186.74,0.213827027,,,
42,7,7.7,14.7,164.25,1139.895,0.2053864865,,,
